Repository: lulicheng8595/obtemplate

﻿# Obsidian 科研模板包

这套模板用于把后续与 Codex 交流的论文相关内容系统化保存到 Obsidian。

适用范围：
- 文献推荐
- 论文阅读
- 实验、仿真与机理分析
- 课题知识库沉淀

建议放入 Obsidian Vault 后保持以下结构：

```text
ResearchVault/
  00_Index/
    科研主页.md
    文献推荐索引.md
    论文阅读索引.md
    实验仿真机理索引.md
    课题知识索引.md
  Templates/
    01_文献推荐记录.md
    02_论文阅读笔记.md
    03_实验记录.md
    04_仿真记录.md
    05_机理分析卡.md
    06_课题知识卡.md
    07_研究问题卡.md
    Codex同步规则.md
  文献推荐/
  论文阅读/
  实验仿真机理/
  课题知识库/
```

使用建议：
- 每次让我推荐文献时，保存到 `文献推荐/`。
- 每次让我读一篇论文时，保存到 `论文阅读/`。
- 每次分析实验、Abaqus/仿真、机理、异常结果时，保存到 `实验仿真机理/`。
- 每次形成稳定概念、研究假设、方法套路时，保存到 `课题知识库/`。

你给我的 `D:\Program Files\Obsidian` 是软件安装路径，不是 Vault 路径。不要把模板放进安装目录。后续需要你提供实际 Vault 路径，例如 `D:\Obsidian\ResearchVault`。

File: 科研/课题知识库/4D打印连续纤维增强石墨烯PLA形状记忆复合材料热-粘弹本构与UMAT预测.md
---
tags:
  - 论文进度
  - 科研
  - SCI
  - 4D打印
created: 2026-06-02
updated: 2026-06-12
---

# 论文进度

## Thermo-viscoelastic characterization and constitutive modeling of 4D-printed continuous carbon fiber-reinforced graphene/PLA shape memory composites

### 基本信息

| 项目 | 内容 |
|---|---|
| 当前状态 | 规划阶段 |
| 论文类型 | 实验-本构模型-有限元预测一体化SCI论文 |
| 最终英文标题 | Thermo-viscoelastic characterization and constitutive modeling of 4D-printed continuous carbon fiber-reinforced graphene/PLA shape memory composites |
| 中文暂译 | 4D打印连续碳纤维增强石墨烯/PLA形状记忆复合材料的热-粘弹表征与本构建模 |
| 目标期刊 | 以二区为目标，冲刺 *Composites Part A*，备选 *Polymer Testing* 等 |
| 材料体系 | 双喷头4D打印连续碳纤维增强石墨烯改性PLA |
| 研究主线 | 热-粘弹本构建模，有限元预测形状记忆回复；UMAT作为数值实现方式，不作为论文标题重点 |
| 详细方案文件 | `E:\DATA\2-PHD\A-内容\1_Data\我的文章\3-在写（2）\2-4D打印本构\4D打印本构参考\4D打印连续纤维石墨烯PLA_最小实验规划与论文思路.md` |

### 当前确定的关键决策

- 石墨烯含量固定，不作为变量。
- 连续碳纤维方向主线固定为0°，不展开多角度实验矩阵。
- 拉伸样件尺寸采用：165 mm × 19 mm × 3.2 mm。
- 单层厚度为0.2 mm，总厚度3.2 mm，对应16个打印层。
- 连续碳纤维铺设4层，建议位于第7、8、9、10层，使纤维层围绕厚度中面对称分布，降低拉伸时的偏心弯曲。
- 连续纤维沿拉伸方向铺设，即沿165 mm长度方向。
- 软件中 `Fiber isotropic infill density` 建议设为40-45；若单层路径仍过密，可降至35-40。
- 基于“4层纤维/16层总厚度”的几何估算，整体连续纤维体积分数为：

$$
V_f \approx \frac{4}{16}\times D_f
$$

其中，\(D_f\)为软件中的单层纤维填充密度。因此：

| 软件纤维填充密度 \(D_f\) | 估算整体纤维体积分数 \(V_f\) |
|---:|---:|
| 40% | 约10.0 vol.% |
| 45% | 约11.25 vol.% |

- 本文主线按 \(V_f\approx10-12\ \mathrm{vol.\%}\) 规划，最终以截面图像法反算得到的实际 \(V_f\) 为准。
- 不设置更高纤维含量对照，避免论文变成纤维含量优化研究；中低纤维含量也更有利于在连续纤维增强和PLA基体形状回复能力之间取得平衡。
- 形状记忆实验以拉伸回复和弯曲展开为主，最后用抓手或花瓣结构作为展示案例。
- 本构模型采用宏观等效均质正交各向异性材料形式；有限元预测作为模型验证，UMAT仅作为数值实现方式。

### 论文核心目标

本文不以材料配方优化为主线，而以固定石墨烯含量、中低含量0°连续碳纤维基准构型下的新材料体系本构建模为主线，形成：

**双喷头制备 → 热/力/粘弹实验 → 参数识别 → 热-粘弹形状记忆本构模型 → 有限元实现 → 拉伸与结构回复预测**

最小创新抓手：

1. 建立连续碳纤维增强石墨烯/PLA 4D打印复合材料的实验-本构-有限元一体化框架。
2. 在宏观模型中同时考虑温度相关刚度、粘弹松弛、等效正交各向异性增强和冻结应变释放。
3. 通过有限元实现本构模型，完成从材料级拉伸回复到结构级弯曲/抓手形态恢复的预测。

### 最终文章结构

1. **Introduction**

2. **Materials and experiments**  
   2.1 Sample preparations  
   2.2 Testing procedure

3. **Results and discussion**  
   3.1 Thermal tests  
   3.2 Thermo-mechanical tests  
   3.2.1 Dynamic mechanical analyzer (DMA)  
   3.2.2 Isothermal tensile tests  
   3.2.3 Stress relaxation tests  
   3.2.4 Strain-rate-dependent tensile tests  
   3.3 Shape memory behavior  
   3.4 Scanning electron microscopy (SEM)

4. **Thermo-viscoelastic constitutive modeling**  
   4.1 Model assumptions and strain decomposition  
   4.2 Temperature-dependent viscoelastic formulation  
   4.3 Freezing strain evolution and shape recovery  
   4.4 Model parameter calibration and validation

5. **Finite element prediction of shape recovery**

6. **Conclusions**

后置部分：

- CRediT authorship contribution statement
- Declaration of competing interest
- Acknowledgements
- Data availability
- References

### 参考论文大板块

#### 参考论文一：Thermo-mechanical viscoelastic characterization and modeling of 4D printed shape memory polymers

定位：本文实验-模型主线的主要参考。

可借鉴内容：

- DSC、TGA、DMA、CTE集中作为热性能数据图。
- 应力松弛曲线、松弛主曲线、Prony拟合集中作为粘弹参数识别图。
- 蠕变实验作为模型验证，不作为主要参数来源。
- 应变率实验单独成图，用来说明模型对速率效应的预测能力。
- 形状记忆循环给出固定率\(R_f\)、恢复率\(R_r\)和恢复应变-时间曲线。

本文改造点：

- 原文主要是均质形状记忆聚合物，本文需要加入连续碳纤维后的等效正交各向异性刚度。
- 原文不一定强调有限元结构预测，本文需要把有限元实现作为后半部分核心，但UMAT只作为实现手段，不写入题目。
- 参数识别不只服务于材料曲线，还要服务于弯曲梁和抓手结构回复预测。

#### 参考论文二：Experimental optimization and thermo-mechanical modeling of 4D-printed PETG structures

对应附件：`1-s2.0-S0020740325010677-main.pdf`。

定位：热机械循环和结构恢复预测参考。

可借鉴内容：

- 高温加载、冷却固定、低温卸载、再加热恢复的完整热机械路径。
- 用简单结构先验证模型，再进入复杂结构展示。
- 有限元结果与实验过程一一对应，包括编程状态、固定状态和恢复状态。
- 结构响应需要给出角度、位移或恢复率随时间变化，而不只是最终照片。

本文改造点：

- 本文不做PETG工艺优化，不把打印参数作为核心变量。
- 本文结构验证建议采用拉伸样条、弯曲梁和抓手/花瓣，形成从材料到结构的递进。

#### 参考论文三：A thermodynamic constitutive model based on uncoupled physical mechanisms for polymer-based shape memory composites and its application in 4D printing

对应附件：`1-s2.0-S0307904X25000010-main.pdf`。

定位：本构模型物理机制表达参考。

可借鉴内容：

- 将总应变分解为机械应变、热应变和形状记忆相关内变量。
- 把高温编程、低温冻结、再加热恢复写成内部变量演化过程。
- 强调模型参数具有物理含义，而不是只做经验曲线拟合。
- 使用热力学一致性语言增强模型章节的学术性。

本文控制点：

- 不照搬过复杂的热力学推导。
- 内部变量数量要少，必须能由DMA、松弛实验和形状记忆循环识别或校准。
- 总本构方程最后要落到应力更新、冻结应变更新和恢复应变更新。

#### 参考论文四：Thermodynamic analyzing the intrinsic mechanisms of intelligent responses in amorphous polymer: Mathematical modelling and application in 4D-printed material

对应附件：`1-s2.0-S0307904X2500407X-main.pdf`。

定位：PLA基体热响应和形状记忆机理参考。

可借鉴内容：

- 用温度函数描述玻璃态到橡胶态的模量转变。
- 用热激励下的应力恢复和形状恢复解释智能响应。
- 恢复温度应由DSC/DMA确定，而不是任意选取。

本文控制点：

- 不做纯聚合物分子机理深挖。
- PLA基体机理只作为模型基础，重点仍是连续纤维增强石墨烯/PLA体系的本构和有限元预测。

#### 参考论文五：A 3D finite deformation constitutive model for anisotropic shape memory polymer composites integrating viscoelasticity and phase transition concept

对应附件：`1-s2.0-S0749641924002663-main.pdf`。

定位：从均质SMP模型扩展到连续纤维增强正交各向异性模型的参考。

可借鉴内容：

- 纤维方向和基体方向力学响应不同，应采用正交各向异性刚度矩阵。
- 0°连续纤维主线下，1方向为纤维方向，2/3方向为横向和厚度方向。
- 温度相关性主要由石墨烯/PLA基体控制，连续碳纤维主要贡献刚度、导热路径和约束作用。
- 形状恢复不是基体自由恢复，而是在连续纤维约束下的结构回复。

本文控制点：

- 不做大量纤维角度实验。
- 不把纤维路径优化作为核心变量。
- 采用等效均质正交各向异性材料，不显式建模每一束纤维。

#### 参考论文六：Elastic/viscoplastic characterization of additively manufactured composite based on continuous carbon fibers

对应附件：`1-s2.0-S1270963821000730-main.pdf`。

定位：制备、截面观察、纤维含量测量和打印缺陷讨论参考。

可借鉴内容：

- 打印参数要可复现，包括喷嘴温度、平台温度、层厚、纤维路径、打印速度和纤维间距。
- 纤维含量用截面图像法或几何法估算，并给出实际\(V_f\)。
- 截面图应展示纤维束、基体、孔隙和界面状态。
- 纤维体积分数按当前打印工艺固定为\(V_f\approx10-12\ \mathrm{vol.\%}\)，只作为材料结构参数，不作为优化变量。

本文控制点：

- 如果截面孔隙率较高，应以实验等效模量作为模型输入，而不是完全依赖理论混合定则。
- 纤维含量优先报告体积分数，同时给出质量分数近似换算。
- 吸波功能作为背景动机时，连续碳纤维含量不宜过高，避免导电网络过强导致反射/屏蔽主导。

### 最小实验样件

| 样件     | 构型                         |        数量建议 | 用途                               |
| ------ | -------------------------- | ----------: | -------------------------------- |
| 热分析样   | 石墨烯/PLA基体，少量复合材料碎样         | 每类约10-20 mg | DSC、TGA                          |
| DMA样条  | 0°连续碳纤维，\(V_f\approx10-12\ \mathrm{vol.\%}\) |        2根 | \(T_g\)、\(E'(T)\)、\(\tan\delta\) |
| 拉伸样条   | 165 mm × 19 mm × 3.2 mm；0°连续碳纤维4层，\(V_f\approx10-12\ \mathrm{vol.\%}\) |        9-10根 | 温度拉伸、松弛、应变率拉伸、形状记忆循环 |
| 松弛样条   | 与拉伸样条同尺寸；可从拉伸样条批次中分配 |        3根 | 25、60、80 °C应力松弛参数 |
| 蠕变样条   | 与拉伸样条同尺寸 |        0根，后补可选 | 蠕变验证 |
| 弯曲梁    | 0°连续碳纤维薄梁                  |        2-3根 | 结构恢复验证                           |
| 抓手/花瓣样 | 0°连续碳纤维路径                  |        1-2件 | 应用展示                             |
| 截面观察样  | 同批废样或测试后端部切片               |        3个截面 | 纤维含量、孔隙、界面                       |

最低可执行样件数：拉伸直条样件9根；建议打印10根，其中1根作为打印失败、夹持打滑或异常断裂备用。  
DMA样条另打印2根；弯曲梁2根；抓手/花瓣1件。  
后续如果需要投稿重复性，再补充每组重复样件。

拉伸直条样件数量拆分建议：

| 直条实验 | 具体点位 | 最低数量 |
|---|---|---:|
| 温度拉伸 | 25、60、80 °C，每温度1根，应变率\(10^{-3}\ \mathrm{s^{-1}}\) | 3 |
| 应力松弛 | 25、60、80 °C，每温度1根 | 3 |
| 应变率拉伸 | 60 °C，\(10^{-4}\)、\(10^{-2}\ \mathrm{s^{-1}}\)，每速率1根 | 2 |
| 拉伸形状记忆 | 80 °C编程、25 °C固定、80 °C恢复，编程应变1.5% | 1 |
| 备用 | 打印失败、夹持打滑或异常断裂 | 1 |

因此，最低测试需要9根拉伸直条，实际建议打印10根。蠕变实验只作为后补验证，不进入当前最低样件数；中间应变率\(10^{-3}\ \mathrm{s^{-1}}\)已用于温度拉伸的默认加载速率，不再单独作为应变率变量。

### DSC/DMA热历史消除步骤

#### DSC热历史消除

1. 样品先在50 °C真空干燥箱或鼓风干燥箱中干燥8-12 h，取出后放入干燥器冷却至室温。
2. DSC称取5-10 mg样品，置于铝坩埚中密封；测试气氛建议为氮气，流量约50 mL/min。
3. 第一升温：25 °C升至120 °C，升温速率10 °C/min，用于消除打印、挤出和储存造成的热历史。
4. 在120 °C保温3-5 min，使样品达到稳定热状态。
5. 控制冷却：从120 °C降至25 °C，冷却速率10 °C/min。
6. 第二升温：从25 °C升至120 °C，升温速率10 °C/min。
7. 论文中用于确定\(T_g\)、编程温度和恢复温度的数据优先取第二升温曲线；第一升温曲线可作为打印态热历史的补充说明。

如果后续需要讨论PLA的冷结晶或熔融行为，可另取样品做25-200 °C的扩展DSC扫描；但本构模型中与形状记忆回复相关的\(T_g\)建议仍以消除热历史后的第二升温结果为准。

#### DMA热历史消除

1. DMA样条测试前在50 °C下干燥8-12 h，取出后放入干燥器冷却至室温。
2. 装夹前测量样条宽度、厚度和跨距，至少记录3个位置的尺寸平均值。
3. 将样条装入DMA夹具，施加最小稳定预载，避免在预处理阶段引入明显弯曲或拉伸编程变形。
4. 预热循环：从25 °C升至90 °C，升温速率3 °C/min；90 °C约为PLA基体\(T_g\)以上20-30 °C，若实际\(T_g\)偏移，则可改为\(T_g+25\ ^\circ\mathrm{C}\)。
5. 在90 °C保温10 min，使打印残余热历史和链段取向充分松弛。
6. 在夹具中以3 °C/min冷却至25 °C，保持10 min后再开始正式DMA扫描。
7. 正式测试：25-100 °C，3 °C/min，1 Hz。动态应变建议先通过振幅扫描确定线性粘弹范围，正式测试可取0.05%-0.10%。

DMA预处理过程中不能施加用于形状记忆编程的大变形，否则会把热历史消除过程变成新的热机械编程过程。正式用于建模的\(E'(T)\)、\(E''(T)\)和\(\tan\delta(T)\)应来自热历史消除后的正式扫描。

### 最小实验矩阵

| 实验 | 具体条件 | 数量 | 获取数据 |
|---|---|---:|---|
| DSC | 干燥8-12 h；25-120 °C第一升温、120 °C保温3-5 min、冷却至25 °C、第二升温取\(T_g\) | 碎样 | \(T_g\)起始、中点、终点 |
| TGA | 基体1次，复合材料可选；建议25-600 °C，10 °C/min，氮气 | 碎样 | 5%质量损失温度、最大分解速率温度 |
| DMA | 干燥8-12 h；夹具内25-90-25 °C预热循环消除热历史；正式扫描25-100 °C，3 °C/min，1 Hz | 2-3 | \(E'(T)\)、\(E''(T)\)、\(\tan\delta(T)\)、\(T_g\) |
| CTE/TMA | 0°复合材料；25-90 °C | 0-2，可选 | \(\alpha(T)\)或平均热膨胀系数 |
| 应力松弛 | 25、60、80 °C；每温度1根；应变0.2%-0.5%，保持1800-3600 s | 3 | \(E_r(t)\)、Prony系数、时间-温度位移因子 |
| 蠕变 | 80 °C；后补可选 | 0 | \(J(t)\)，用于模型验证 |
| 温度拉伸 | 25、60、80 °C；每温度1根；默认应变率\(10^{-3}\ \mathrm{s^{-1}}\) | 3 | 应力-应变曲线、\(E(T)\)、峰值应力 |
| 应变率拉伸 | 固定60 °C；\(10^{-4}\)、\(10^{-2}\ \mathrm{s^{-1}}\)，每组1根；60 °C下\(10^{-3}\ \mathrm{s^{-1}}\)由温度拉伸样件兼作中间速率点 | 2 | 速率敏感应力-应变曲线 |
| 拉伸形状记忆 | 80 °C编程，25 °C固定，80 °C恢复；编程应变1.5%，必要时提高到2% | 1 | \(R_f\)、\(R_r\)、恢复应变-时间曲线 |
| 弯曲梁恢复 | 80 °C弯曲，25 °C固定，80 °C恢复 | 2-3 | \(\theta(t)\)、端点位移\(w(t)\)、最终回复角 |
| 抓手/花瓣 | 80 °C闭合，25 °C固定，80 °C恢复张开 | 1-2 | 形态照片、端点轨迹、最终展开角 |

### 本构模型参数来源

| 参数类别 | 参数 | 实验来源 |
|---|---|---|
| 热转变 | \(T_g\) | DSC、DMA |
| 热稳定 | \(T_d\) | TGA |
| 温度相关刚度 | \(E_1^g,E_1^r,\beta\) | DMA、温度拉伸 |
| 横向/剪切刚度 | \(E_2,E_3,G_{12},G_{23},G_{13}\) | 文献、混合定则或有限元反演 |
| 泊松比 | \(\nu_{12},\nu_{13},\nu_{23}\) | 文献或DIC补充 |
| 热膨胀 | \(\alpha_1,\alpha_2,\alpha_3\) | CTE/TMA |
| 粘弹松弛 | \(g_i,\tau_i\) | 应力松弛 |
| 时间-温度等效 | \(C_1,C_2\)或Arrhenius参数 | 不同温度松弛 |
| 冻结应变 | \(\varepsilon^f\)相关参数 | 拉伸形状记忆循环 |
| 恢复速率 | \(k(T)\)相关参数 | 恢复应变-时间曲线 |
| 结构验证 | \(\theta(t),w(t)\) | 弯曲梁/抓手恢复 |

### 论文图表规划

| 图号 | 内容 |
|---|---|
| 图1 | 双喷头制备、样件、纤维路径、截面形貌 |
| 图2 | DSC、TGA、DMA、CTE |
| 图3 | 应力松弛曲线、主曲线、Prony拟合 |
| 图4 | 不同温度拉伸和温度相关模量拟合 |
| 图5 | 模型对松弛/温度拉伸曲线的验证；若后补蠕变，则加入蠕变验证 |
| 图6 | 不同应变率拉伸和模型预测 |
| 图7 | 拉伸形状记忆循环、固定率、恢复率、恢复曲线 |
| 图8 | 本构模型、参数识别流程和有限元实现流程 |
| 图9 | 材料级模型验证 |
| 图10 | 弯曲梁/抓手结构实验与有限元形态预测 |

### 当前下一步

- [ ] 明确石墨烯固定含量的具体数值和材料来源。
- [ ] 按165 mm × 19 mm × 3.2 mm、0.2 mm层厚、16层、4层连续纤维、第7/8/9/10层铺设、软件纤维密度40-45打印样条，并通过截面图像法反算实际\(V_f\)。
- [ ] 设计截面图像法测量\(V_f\)的流程。
- [ ] 补全中文初稿中的本构模型总方程组。
- [ ] 将模拟数据替换为待测实验数据表格格式。
- [ ] 跑通有限元拉伸回复算例。
- [ ] 跑通弯曲梁展开算例。
- [ ] 最后补抓手/花瓣闭合-恢复张开的展示案例。
